Repository: victor0989/Rocket_structures

# Rocket_structures
This repository Contains all python files, STL, simulations of spacecraft systems, rockets

File: SpaceShip/Files/python_files/CarbonFibersImportant.txt
Pitch-Based Carbon Fibers

As raw materials; bituminous coal, petroleum bitumen and asphalt or polyoxyethylene asphalt
should be appropriately treated so that their rheological property, chemical composition and
structure will meet the requirements for carbonization and graphitization. Asphalt can be
isotropic or anisotropic (such as mesopitch or LCD).

Carbon fibers derived from the isotropic system generally have poor performance; for example,
their tensile strength is about 950 MPa, Young’s modulus is 40–45 GPa and the tensile strain is
2.0–2.2%. These fibers are referred to as common-class products and are mainly used in composites
that do not require high performance. Alternatively, high-performance carbon fibers, particularly
the ultra-high-modulus carbon fibers, can be manufactured from mesopitch.

Since the original carbon content of pitch is higher than that of PAN, its carbon yield is higher
after carbonation. In addition to a high Young’s modulus, pitch-based carbon fibers also have
good thermal conductivity, electrical conductivity and a negative coefficient of thermal expansion.
However, their processing properties and compressive strength are not as good as those of PAN-based
carbon fibers.

High-performance pitch-based carbon fibers have unique applications in aerospace and space satellites,
etc. The mechanical properties of some typical commercial pitch-based carbon fibers are listed below:

Amoco Corp.
- Thornel P25: Tensile strength = 1.40 GPa, Young’s modulus = 140 GPa, Tensile strain = 1.0%
- Thornel P55: Tensile strength = 2.10 GPa, Young’s modulus = 380 GPa, Tensile strain = 0.5%
- Thornel P75: Tensile strength = 2.00 GPa, Young’s modulus = 500 GPa, Tensile strain = 0.44%
- Thornel P100: Tensile strength = 2.20 GPa, Young’s modulus = 690 GPa, Tensile strain = 0.30%
- Thornel P120: Tensile strength = 2.20 GPa, Young’s modulus = 820 GPa, Tensile strain = 0.20%

Danncarl
- F140: Tensile strength = 1.80 GPa, Young’s modulus = 140 GPa, Tensile strain = 1.3%
- F60: Tensile strength = 3.00 GPa, Young’s modulus = 600 GPa, Tensile strain = 0.5%

Kureca
- KCF100: Tensile strength = 0.90 GPa, Young’s modulus = 38 GPa, Tensile strain = 2.4%
- KCF200: Tensile strength = 0.85 GPa, Young’s modulus = 42 GPa, Tensile strain = 2.1%

The Granoc XN series are low modulus, low strength carbon fibers with a fiber diameter of about 10 μm,
Young’s modulus of 55–155 GPa, tensile strength of 1.10–2.40 GPa, low density (1.65–2.80 g/cm³), and tensile
strain of 1.5–2.0%. Mainly used in civil engineering and infrastructure as sealing materials, reinforcing sheets
for repairing concrete, tunnel walls, and poles.

The Granoc CN series are carbon fibers mainly used for recreational sport supplies and general industrial applications.
Compared with T300-type PAN-based carbon fibers, their Young’s modulus is much higher and suitable for materials
requiring stiffness. Applications include electronic equipment, precision optical instruments, acoustics, audio equipment,
robot arms, and various rollers.

The Granoc YSH series of carbon fibers are mainly used in manufacturing satellite antennas, satellite structure components,
solar panels, joysticks, strings, missile components, and rocket components.

In China, research focuses on common pitch-based carbon fibers using isotropic pitch as the precursor and high-performance
pitch-based carbon fibers using mesopitch as the precursor. Common carbon fibers have tensile strength 0.80–0.95 GPa, Young’s
modulus 40–45 GPa, tensile strain 2.0–2.5%, but are not industrialized yet. Due to poor mechanical properties, they are mainly
used for functional or cement matrix composites.

High-performance pitch-based carbon fibers are prepared from mesopitch by melt spinning, pre-oxidation, carbonation, and graphitization.
Performance largely depends on precursor structure and composition. Mesopitch studies led to graphite fibers produced by modification
of oil residue and coal. Spinnable pitch softening point is 264–278 °C with mesopitch content above 95%. Typical mechanical properties
of final continuous carbon fibers are listed below.

Nippon Graphite Fiber Corporation carbon fibers:

- XN-05: Tensile strength = 1.10 GPa, Young’s modulus = 54 GPa, Tensile strain = 2.0%, Density = 1.65 g/cm³, Diameter = 10 μm,
  Coefficient of thermal expansion = +3.4 ×10⁻⁶ K⁻¹, Thermal conductivity = 47 W/(mK), Electrical conductivity = 28 × 10⁻⁴ Ωcm

- XN-10: Tensile strength = 1.70 GPa, Young’s modulus = 110 GPa, Tensile strain = 1.6%, Density = 1.70 g/cm³, Diameter = 10 μm,
  Coefficient of thermal expansion = −0.1 ×10⁻⁶ K⁻¹, Thermal conductivity = –, Electrical conductivity = 100 × 10⁻⁴ Ωcm

- XN-15: Tensile strength = 2.40 GPa, Young’s modulus = 155 GPa, Tensile strain = 1.5%, Density = 1.85 g/cm³, Diameter = 10 μm,
  Coefficient of thermal expansion = −0.8 ×10⁻⁶ K⁻¹, Thermal conductivity = 6.3 W/(mK), Electrical conductivity = 20 × 10⁻⁴ Ωcm

- CN-05: Tensile strength = 3.43 GPa, Young’s modulus = 620 GPa, Tensile strain = 0.6%, Density = 2.12 g/cm³

- CN-15: Tensile strength = 3.43 GPa, Young’s modulus = 780 GPa, Tensile strain = 0.5%, Density = 2.17 g/cm³

- YSH-50A10H: Tensile strength = 3.83 GPa, Young’s modulus = 520 GPa, Tensile strain = 0.7%, Density = 2.10 g/cm³, Diameter = 6 μm,
  Coefficient of thermal expansion = −1.4 ×10⁻⁶ K⁻¹, Thermal conductivity = 140 W/(mK), Electrical conductivity = 7 × 10⁻⁴ Ωcm

- YSH-50A15S: Same as above except Diameter = 7 μm

- YSH-60A: Tensile strength = 3.83 GPa, Young’s modulus = 630 GPa, Tensile strain = 0.6%, Density = 2.12 g/cm³, Diameter = 7 μm,
  Coefficient of thermal expansion = −1.4 ×10⁻⁶ K⁻¹, Thermal conductivity = 200 W/(mK), Electrical conductivity = 6 × 10⁻⁴ Ωcm

- YSH-70A: Tensile strength = 3.83 GPa, Young’s modulus = 720 GPa, Tensile strain = 0.5%, Density = 2.15 g/cm³, Diameter = 7 μm,
  Coefficient of thermal expansion = −1.5 ×10⁻⁶ K⁻¹, Thermal conductivity = 260 W/(mK), Electrical conductivity = 5 × 10⁻⁴ Ωcm

- YS-80A: Tensile strength = 3.63 GPa, Young’s modulus = 785 GPa, Tensile strain = 0.5%, Density = 2.15 g/cm³, Diameter = 7 μm,
  Coefficient of thermal expansion = −1.5 ×10⁻⁶ K⁻¹, Thermal conductivity = 320 W/(mK), Electrical conductivity = 5 × 10⁻⁴ Ωcm

- YS-90A: Tensile strength = 3.53 GPa, Young’s modulus = 880 GPa, Tensile strain = 0.3%, Density = 2.18 g/cm³, Diameter = 7 μm,
  Coefficient of thermal expansion = −1.5 ×10⁻⁶ K⁻¹, Thermal conductivity = 500 W/(mK), Electrical conductivity = 3 × 10⁻⁴ Ωcm

- YS-95A: Tensile strength = 3.53 GPa, Young’s modulus = 920 GPa, Tensile strain = 0.3%, Density = 2.19 g/cm³, Diameter = 7 μm,
  Coefficient of thermal expansion = −1.5 ×10⁻⁶ K⁻¹, Thermal conductivity = 660 W/(mK), Electrical conductivity = 2.2 × 10⁻⁴ Ωcm
